Repository: kivinchoa01/manufacLect

# manufacLect · 工程材料与机械制造基础

**交互式课件** — 齐乐华 主编 · 高等教育出版社（第3版）

本项目是基于 HTML/CSS/JS 构建的静态幻灯片式课件，无需构建工具或服务器，直接在浏览器中打开即可使用。

## 内容目录

| 章节 | 状态 |
|------|------|
| 第1章 材料的种类与性能 | ✅ 已完成 |
| 第2章 材料的组织结构 | ✅ 已完成 |
| 第3章 金属热处理及表面改性 | ✅ 已完成 |
| 第4章 钢铁材料及其用途 | ✅ 已完成 |
| 第5章 非铁材料 | ✅ 已完成 |
| 第6章 失效及选材 | ✅ 已完成 |
| 第7章 铸造 | ✅ 已完成 |
| 第8章 压力加工 | ✅ 已完成 |
| 第9章 焊接 | ✅ 已完成 |
| 第10章 非金属及复合材料成形方法 | ✅ 已完成 |
| 第11章 毛坯成形方法选择及质量控制 | ⏳ 待生成 |
| 第12章 现代成形技术及发展趋势 | ⏳ 待生成 |
| 第13章 切削加工基础知识 | ✅ 已完成 |
| 第14章 零件表面的加工方法 | ✅ 已完成 |
| 第15章 机械零件的结构工艺性 | ⏳ 待生成 |
| 第16章 机械加工工艺过程的基础知识 | ✅ 已完成 |
| 第17章 现代制造技术及发展趋势 | ⏳ 待生成 |

## 快速开始

直接在浏览器中打开 `index.html`，通过章节卡片导航到各章内容。

每章为 1920×1080 固定尺寸的幻灯片，页面会自动缩放适配屏幕。底栏提供翻页按钮和页码显示。

## 编辑内容

有两种编辑方式：

1. **直接编辑 HTML** — 每个章节文件包含所有内容和样式，可直接修改
2. **浏览器内编辑** — 点击页面左上角（80×80px 透明区域），然后点击出现的"编辑"按钮，即可直接在页面上修改文字内容

## 项目结构

```
index.html              — 课件目录 / 主页
第N章_*.html            — 各章幻灯片
images/                 — 示意图、显微组织图等图片资源（~350 张 JPG）
README.md
CLAUDE.md
```

每章为一个独立的 HTML 文件，所有样式内联在文件中，不依赖外部资源（除 Google Fonts 和 KaTeX 数学公式库外）。

## 技术特点

- 纯静态页面，无需构建或服务端支持
- CSS 网格布局（两栏/三栏）展示对比内容
- KaTeX 渲染数学公式
- 响应式缩放适配不同屏幕
- 支持打印（每页幻灯为一页）
- 内置 contenteditable 编辑模式
- 章内可替换主题色（参考 `第7章_铸造_blue.html`）

File: 第2章_材料的组织结构.html
第2章·材料的组织结构

CHAPTER 02
材料的组织结构
工程材料与机械制造基础（第3版）
齐乐华 主编

01
金属的晶体结构
Crystal Structure of Metals

01 / 晶体结构
晶体与非晶体

固体物质按原子（或分子）的聚集状态分为晶体和非晶体。

晶体：原子在三维空间做有规律的周期性重复排列。固态金属与合金都是晶体。

非晶体：原子无规则堆砌。如普通玻璃、沥青、松香等。

特性	晶体	非晶体	

原子排列	周期性重复排列	无规则堆砌	

熔点	固定	无固定熔点	

几何外形	规则外形	无规则	

各向异性	各向异性（不同方向性能不同）	各向同性	

01 / 晶体结构
晶格与晶胞

晶格：假想连线将原子中心连接起来形成的几何空间格架。

晶胞：晶格中的最小几何单元，反映晶体结构的特征。

晶格常数：晶胞各棱边的长度。

晶面：晶格中由一系列原子组成的平面。

晶向：晶格中各原子列的位向。

图2-1a 原子排列 → 2-1b 晶格 → 2-1c 晶胞（从抽象到具体）

图2-1 晶体结构示意图 — 从原子排列到晶格再到晶胞的抽象过程

01 / 晶体结构
三种常见金属晶格类型

绝大多数金属具有以下三种简单晶体结构：

体心立方
(bcc)
8顶角 + 体心各1原子
Cr、W、Mo、V、α-Fe

面心立方
(fcc)
8顶角 + 6面心各1原子
Al、Cu、Ni、Au、γ-Fe

密排六方
(hcp)
六棱柱+面心+中间3原子
Mg、Zn、Cd、Be

图2-2 典型晶格的晶胞示意图 — a)体心立方 b)面心立方 c)密排六方

02
金属的实际晶体结构
Real Crystal Structure & Defects

02 / 实际晶体
单晶体与多晶体

单晶体：原子排列位向完全一致的理想晶体。

多晶体：由许多位向不同的小单晶体（晶粒）组成。实际工程材料绝大多数为多晶体。

晶体缺陷：实际晶体中偏离理想结构的微观区域，分三类。

点缺陷
空位、间隙原子
晶格畸变

线缺陷
位错（刃型/螺型）
对强度影响最大

面缺陷
晶界、亚晶界
影响性能显著

图2-3 多晶体中不同位向晶粒示意图

02 / 实际晶体
点缺陷——空位和间隙原子

空位：未被原子占据的晶格节点。

间隙原子：位于晶格间隙中的原子。

产生原因：结晶过程中原子堆积不完善、外来原子溶入、高温、冷变形加工、高能粒子轰击等。

后果：原子间作用力失去平衡，周围原子发生靠拢或撑开 → 晶格畸变。

图2-4 空位和间隙原子（晶格畸变示意图）

02 / 实际晶体
线缺陷——刃型位错

位错：晶体中某处一列或若干列原子发生有规律的错排现象。

刃型位错：完整晶体的某个晶面上多出了半个原子面，犹如刀刃垂直切入。

图中 EFGH 为多余的半原子面，EF 为刃型位错线。

图2-5 刃型位错示意图 — a)立体模型 b)原子排列模型

02 / 实际晶体
面缺陷——晶界

晶界：位向不同的相邻晶粒之间的过渡层，由空位、间隙原子及位错堆积而成，也是杂质原子聚集的场所。

晶体缺陷使晶格产生畸变、晶格能量增加。缺陷可提高金属的强度，但常降低耐腐蚀性能。

图2-6 晶界示意图

02 / 实际晶体
金属材料的结构特点——合金

合金：两种或多种元素组成的具有金属特性的物质。

组元：组成合金最基本的独立物质（元素或稳定化合物）。

合金化：加入合金元素来改变金属性能的方法。

相：合金中具有相同化学成分、晶体结构、物理/化学性能的均匀组成部分。

合金中的相可分为两大类：

固溶体
溶质原子溶入溶剂晶格
保持溶剂晶格结构
晶格畸变 → 固溶强化

金属化合物
形成新晶格（化学式 AₘBₙ）
高熔点、高硬度、脆性大
弥散分布 → 弥散强化

02 / 实际晶体
固溶体的类型

固溶体保持溶剂的晶格结构，但引起不同程度的晶格畸变。

分类依据	类型	特点	

溶质原子位置	置换固溶体	溶质原子取代溶剂晶格节点上的原子	

	间隙固溶体	溶质原子嵌入溶剂晶格间隙中	

固溶度大小	有限固溶体 / 无限固溶体	取决于组元晶格类型和原子半径	

原子分布特点	无序固溶体 / 有序固溶体	有序化可提高强度	

固溶强化：溶质原子溶入引起晶格畸变 → 强度、硬度提高，塑性和韧性下降。

02 / 实际晶体
金属化合物

两组元 A 和 B 相互作用形成新相，晶格与两组元完全不同。

特点：高熔点、高硬度、脆性大。

强化机制：适量的金属化合物弥散分布在固溶体基体上 → 第二相质点强化（弥散强化）。

弥散强化是各类合金钢及非铁金属的重要强化方法！

03
非金属材料的结构
Structure of Non-metallic Materials

03 / 非金属
陶瓷材料的结构特点

结合键：主要为离子键（Al₂O₃、MgO）和共价键（金刚石、SiC），通常为混合键。

特点：熔点高、硬度高、耐腐蚀、塑性差。

陶瓷由三种相组成：

组成相	特点	作用	

晶体相	化合物或固溶体，多晶体	决定陶瓷物理、化学和力学性能	

玻璃相	非晶态，空间网络结构	粘结晶体相、降低烧结温度、填充空隙	

气相（气孔）	封闭型或开放型	影响致密度和强度	

03 / 非金属
陶瓷的显微组织

陶瓷的晶粒细小 → 强度大；空位和间隙原子加速烧结过程的扩散。

玻璃相约占 30%，熔点低、热稳定性差；气孔约占 5% 或更高，会造成应力集中。

图2-9 陶瓷显微组织示意图 — 晶体相 + 玻璃相 + 气相

03 / 非金属
高分子材料的结构特点

高聚物：由许多小分子通过共价键连接形成的大分子链状有机化合物。

单体：可以聚合生成大分子链的小分子化合物。

链节：大分子链的重复结构单元。聚合度：链节的数量。

大分子链的形态分为两种：

线型结构
长链状，可带支链
热塑性：可溶、可熔、可反复加工
如聚乙烯、聚氯乙烯

体型结构
三维网状交联结构
热固性：不溶、不熔、不可反复
如酚醛树脂、环氧树脂

03 / 非金属
高聚物的结构形态

图2-10 高聚物结构示意图 — a)线型 b)支链型 c)体型（网状）

03 / 非金属
高聚物的聚集态结构

结晶型
分子排列规整有序
晶区+非晶区共存
结晶度 50%~80%
密度大、强度高、耐热好

无定型
分子排列杂乱无序
远程无序、近程有序
弹性、塑性、韧性较好

图2-11 高聚物的晶区与非晶区示意图

03 / 非金属
线型无定型高聚物的三态

状态	温度范围	分子状态	应用	

玻璃态	T 分子链热运动停止	塑料的使用状态	

高弹态	T_g ~ T_f	链段可内旋转	橡胶的使用状态	

黏流态	T > T_f	大分子链可自由运动	成形加工状态	

T_g：玻璃化温度；T_f：黏流化温度。塑料要求 T_g > 室温，橡胶要求 T_g 

03 / 非金属
高分子材料的老化与降解

老化：在热、光、化学、生物和辐射等作用下，高聚物结构和性能发生变化（硬化、脆化、发软、发黏）。

老化实质：大分子链通过交联或降解发生变化。

降解：聚合度因热、光、氧化、水解、生物等作用而降低的化学反应。

降解使材料软化、发黏（有害）；但合理利用降解可减少环境污染（有利）。

04
金属的结晶与细晶强化
Crystallization & Grain Refinement

04 / 结晶
结晶的基本过程

结晶：金属从液态变为固态的过程，原子从无序排列变为有序排列。

结晶的两个基本阶段：

① 形核
自发形核：金属自身原子团形成晶核
非自发形核：依附外来固体杂质形成晶核

② 长大
晶核长大，形成树枝状晶体（枝晶）
多个晶核同时长大，直至液体消耗完毕

图2-13 结晶过程示意图 — 形核→长大→形成多晶体

04 / 结晶
结晶温度与过冷度

平衡结晶温度 T_m：液态和晶体处于动平衡状态时的温度。

实际结晶温度 T₁：总是低于 T_m。

过冷度 ΔT = T_m − T₁。冷却速度越快，过冷度越大。

结晶潜热的释放使冷却曲线上出现水平线段（温度恒定平台）。

图2-14 金属的冷却曲线 — 实际结晶温度的测定

04 / 结晶
细晶强化

细晶强化：晶粒越细，金属的强度、硬度、塑性和韧性越高。

细化晶粒的三种方法：

提高冷却速度
增大过冷度
形核速度 > 长大速度

变质处理
加入变质剂（孕育剂）
作为人工晶核

振动搅拌
机械振动
超声振动、电磁振动

合金结晶易产生枝晶偏析——可通过"扩散退火"消除。

05
同素异构转变
Allotropic Transformation

05 / 同素异构
铁的同素异构转变

同素异构：同一元素在固态下因温度改变而发生晶格改变的现象。

铁在固态下随温度变化有三种晶格形式：

温度区间	晶格形式	名称	

1538 ~ 1394 °C	体心立方 (bcc)	δ-Fe	

1394 ~ 912 °C	面心立方 (fcc)	γ-Fe	

912 °C 以下	体心立方 (bcc)	α-Fe	

铁的同素异构转变是钢铁材料能够进行热处理的根本原因！

05 / 同素异构
铁的同素异构转变冷却曲线

图2-15 铁的同素异构转变冷却曲线

石英等无机非金属也存在同质多晶转变（α-石英 ↔ β-石英等）。同分异构是有机物中成分相同而分子结构不同的现象。

06
铁碳合金相图
Fe-Fe₃C Phase Diagram

06 / 相图
二元合金相图基础

相图（状态图/平衡图）：描述合金系中合金状态与温度、成分之间的关系。

用热分析法建立相图的步骤：配制不同成分合金 → 测冷却曲线 → 标临界点 → 连接成曲线。

四种常见二元相图：

匀晶相图
液态/固态均无限互溶
Cu-Ni 合金

共晶相图
液态互溶、固态有限互溶
有共晶反应，Pb-Sn 合金

共析相图
固相→两种新固相
类似共晶反应

稳定化合物
形成稳定化合物
可作为独立组元

06 / 相图
共晶反应与共析反应

共晶反应
液态 → 两种固相
L_E → (α_C+β_D)
恒温下进行
如 Pb-Sn 共晶
得到莱氏体组织

共析反应
一种固相 → 两种新固相
γ_E → (α_C+β_D)
类似共晶，但反应物为固相
得到珠光体组织

06 / 相图
Fe-Fe₃C 相图

铁碳合金由铁和碳两基本组元组成。碳质量分数 > 6.69% 时合金太脆无法应用。

碳钢：C% = 0.02% ~ 2.11%  |  铸铁：C% > 2.11%

铁碳合金相图是研究钢铁材料成分-组织-性能关系的重要工具，对制订热加工工艺有重要指导意义。

图2-20 简化后的 Fe-Fe₃C 相图

06 / 相图
铁碳合金的五种基本组织

组织名称	符号	本质	碳含量	性能特点	

铁素体	F 或 α	C 在 α-Fe 中的固溶体	≤ 0.0218%	强度低、塑性好	

奥氏体	A 或 γ	C 在 γ-Fe 中的固溶体	≤ 2.11%	硬度低、塑性高（高温组织）	

渗碳体	Fe₃C	铁碳化合物	6.69%	硬度很高、脆性极大	

珠光体	P	铁素体+渗碳体混合物	0.77%	力学性能良好	

莱氏体	Ld / Ld'	奥氏体+渗碳体混合物	4.3%	脆性组织	

06 / 相图
Fe-Fe₃C 相图的特性点

相图中字母标出的点称为特性点，表示特定的成分和温度：

特性点	温度 (°C)	C 含量 (%)	含义	

A	1538	0	纯铁的熔点	

C	1148	4.30	共晶点	

D	1227	6.69	渗碳体的熔点	

E	1148	2.11	碳在 γ-Fe 中的最大溶解度	

S	727	0.77	共析点	

G	912	0	α-Fe ↔ γ-Fe 同素异构转变点	

06 / 相图
铁碳合金按碳含量的分类

分类	C 含量 (%)	室温组织	

工业纯铁	< 0.0218	铁素体	

亚共析钢	0.0218 ~ 0.77	铁素体 + 珠光体	

共析钢	0.77	珠光体	

过共析钢	0.77 ~ 2.11	渗碳体 + 珠光体	

亚共晶铸铁	2.11 ~ 4.3	莱氏体 + 珠光体 + 渗碳体	

共晶铸铁	4.3	莱氏体	

过共晶铸铁	4.3 ~ 6.69	莱氏体 + 渗碳体	

06 / 相图
共析钢与亚共析钢的显微组织

共析钢 (0.77%C)
珠光体组织（铁素体+渗碳体片层）
片层间距越小，强度越高

亚共析钢 (~0.45%C)
白色铁素体 + 黑色珠光体
铁素体量随C%降低而增加

图2-24 共析钢显微组织 (400×)

图2-25 亚共析钢显微组织 (400×)

06 / 相图
过共析钢与铸铁的显微组织

过共析钢 (~1.2%C)
网状渗碳体 + 珠光体
渗碳体网使脆性增大

共晶铸铁 (4.3%C)
莱氏体组织
渗碳体含量高，呈脆性

图2-26 过共析钢显微组织 (400×)

图2-27 共晶铸铁显微组织 (400×)

06 / 相图
成分-组织-性能的对应关系

图2-29 铁碳合金的成分、组织和性能的对应关系

随着碳含量增加：渗碳体量↑ → 硬度↑、强度先升后降、塑性↓。
钢适宜压力加工成形，铸铁适宜铸造成形。

07
本章小结
Summary

本章小结
核心要点回顾

① 晶体周期排列、固定熔点、各向异性 ↔ 非晶体无序、无固定熔点、各向同性

② 三种晶格：bcc（α-Fe、Cr、W）、fcc（γ-Fe、Al、Cu）、hcp（Mg、Zn）

③ 晶体缺陷：点（空位→晶格畸变）、线（位错→强度）、面（晶界→过渡层）

④ 合金相：固溶体（固溶强化）+ 金属化合物（弥散强化）

⑤ 陶瓷：晶体相+玻璃相+气相；高聚物：线型(热塑性) vs 体型(热固性)；三态：玻璃态/高弹态/黏流态

⑥ 细晶强化：晶粒越细强度越高（提高冷速、变质处理、振动搅拌）

⑦ 铁的同素异构：α-Fe(bcc) ↔ γ-Fe(fcc) ↔ δ-Fe(bcc) — 热处理的理论基础

⑧ Fe-Fe₃C 相图：特性点(A~G)、钢(<2.11%C) vs 铸铁(>2.11%C)、五种基本组织

←1/40→

编辑文字

File: 第5章_非铁材料.html
第2章·材料的组织结构

第5章·非铁材料

CHAPTER 05
非铁材料
工程材料与机械制造基础（第3版）

01
铝及铝合金
Aluminum & Alloys

01/铝合金
纯铝
熔点660°C，面心立方晶格，无同素异构转变
密度2.7 g/cm³，导电导热性好，塑性好但强度不高
工业纯铝牌号：1×××系列。例：1A99（铝含量99.99%）

01/铝合金
铝合金分类
铝合金按加工方法分变形铝合金和铸造铝合金两大类。
图5-1 铝合金的分类示意图

01/铝合金
变形铝合金
经变形加工成板、棒、管、线、型材及锻件等。
① 防锈铝合金（Al-Mg、Al-Mn）：耐蚀好，不能热处理强化。如5A05
② 硬铝合金（Al-Cu-Mg）：时效硬化能力强，强度高。如2A12(LY12)
③ 超硬铝合金（Al-Cu-Mg-Zn）：强度高于硬铝。如7A04(LC4)
④ 锻铝合金（Al-Mg-Si-Cu）：热塑性好。如2A50(LD5)

01/铝合金
铸造铝合金
流动性好，适于铸造。按成分分五类：
① Al-Si系（硅铝明）：铸造性能优良。如ZL101
② Al-Cu系：强度高、耐热，铸造性差
③ Al-Mg系：高强度、高耐腐蚀
④ Al-Zn系：自淬火效应，强度高
⑤ Al-Re系（稀土）：铸造和耐热性能好

01/铝合金
铸造铝合金牌号
牌号：ZAl + 元素符号 + 含量。如ZAlSi5Cu1MgA
代号：ZL + 三位数字。第一位数字：1=Al-Si, 2=Al-Cu, 3=Al-Mg, 4=Al-Zn
例：ZL101 → 铸造Al-Si合金

02
铜及铜合金
Copper & Alloys

02/铜合金
纯铜（紫铜）
密度8.94 g/cm³，熔点1083°C，面心立方晶格，无同素异构、无磁性
导电导热性（仅次于银），塑性好、耐腐蚀
牌号：T1、T1.5、T2、T3（数字越大纯度越低）
用途：电线、电缆、铜管等

02/铜合金
黄铜（Cu-Zn合金）
以Zn为唯一或主要合金元素的铜合金
普通黄铜：H + 数字（Cu含量）。如H80、H68、H62
特殊黄铜：H + 主加元素 + Cu含量 + 元素含量
如HPb59-1（Cu=59%, Pb=1%, 余Zn），用于销、螺钉等

02/铜合金
青铜
除Zn、Ni为主加元素外的铜合金统称青铜。牌号：Q + 主加元素 + 含量
锡青铜（Cu-Sn）：减摩、抗磁、低温韧性好。如QSn4-3
铝青铜（Cu-Al）：耐蚀耐磨。如QAl9-4
铍青铜（Cu-Be）：高强、耐磨、抗磁、不产生火花。如QBe2
硅青铜（Cu-Si）：力学性能好，可压力加工

02/铜合金
白铜（Cu-Ni合金）
以Ni为主加元素的铜合金，耐腐蚀性能好
用于精密仪器、热电偶、医疗器械等

03
钛及钛合金
Titanium & Alloys

03/钛合金
钛及钛合金
储量居金属元素第四位（仅次于Al、Fe、Mg）
熔点1667°C，密度4.5 g/cm³
882.5°C以下为α-Ti（密排六方），以上为β-Ti（体心立方）
优点：比强度最高、热强度高(>500°C)、断裂韧性高、耐蚀优于不锈钢
缺点：切削性差、弹性模量小、回弹大、成本高

03/钛合金
钛合金分类
按退火组织分三类：
α型（TA）：单相α固溶体，不能热处理强化。如TA6
β型（TB）：室温全部为β相，可热处理强化。如TB2
α+β型（TC）：兼有两类优点，应用最广。如TC4(Ti-6Al-4V)
TC4(Ti-6Al-4V) 是航空航天应用最广泛的钛合金

04
高分子材料
Polymer Materials

04/高分子
工程塑料
以有机合成树脂为主要成分，加热加压可塑造成形
热塑性塑料：加热软化→可塑形→冷却变硬，可反复。如PE、PP、PVC、PA
热固性塑料：初加热可塑形，固化后不再软化。如酚醛(PF)、环氧(EP)

04/高分子
常用工程塑料
聚酰胺（尼龙PA）：坚韧耐磨耐疲劳，用于减摩传动件
聚甲醛POM：综合力学性能好，强度刚度高，用于减摩传动件
聚四氟乙烯F-4：耐所有化学药品腐蚀、摩擦因数低，不黏
ABS塑料：综合性能好，用于壳体、管道、仪表盘、轿车车身
酚醛塑料PF：耐热绝缘，用于一般机械零件、绝缘件

04/高分子
橡胶
优良的高弹性材料，同时具有耐磨、隔声、绝缘性能
天然橡胶：弹性好、强度高，用于轮胎、密封件
合成橡胶：丁苯橡胶（轮胎）、氯丁橡胶（耐油）、硅橡胶（耐高低温）
橡胶广泛应用于轮胎、密封件、减振件、绝缘材料

本章小结
核心要点回顾

小结
重点总结
① 铝合金：变形（防锈/硬铝/超硬/锻铝）+ 铸造（Al-Si/Cu/Mg/Zn/Re）
② 铜合金：黄铜(Cu-Zn)、青铜(Cu-Sn/Al/Be/Si)、白铜(Cu-Ni)
③ 钛合金：α型(TA)、β型(TB)、α+β型(TC)，比强度最高、耐蚀好
④ 高分子材料：热塑性塑料（可反复）、热固性塑料（不可反复），橡胶

←1/22→

编辑文字
